Repository: ecmLab/abInit

Methods based on or data from First Principle to deal with ECM problems, including:
1. dfecm: Density Function Electro-chemo-mechanics
2.1 mdecm: Molecular Dynamics Electro-chemo-mechanics

File: dftecm/paper_yangzhao_NAS/NaXS_crystal_structure/Na3PS4.cif
# generated using pymatgen
data_Na3PS4
_symmetry_space_group_name_H-M   'P 1'
_cell_length_a   6.92369091
_cell_length_b   6.92369091
_cell_length_c   7.07714131
_cell_angle_alpha   90.00000000
_cell_angle_beta   90.00000000
_cell_angle_gamma   90.00000000
_symmetry_Int_Tables_number   1
_chemical_formula_structural   Na3PS4
_chemical_formula_sum   'Na6 P2 S8'
_cell_volume   339.26043195
_cell_formula_units_Z   2
loop_
 _symmetry_equiv_pos_site_id
 _symmetry_equiv_pos_as_xyz
  1  'x, y, z'
loop_
 _atom_type_symbol
 _atom_type_oxidation_number
  Na+  1.0
  P5+  5.0
  S2-  -2.0
loop_
 _atom_site_type_symbol
 _atom_site_label
 _atom_site_symmetry_multiplicity
 _atom_site_fract_x
 _atom_site_fract_y
 _atom_site_fract_z
 _atom_site_occupancy
  Na+  Na0  1  0.00000000  0.50000000  0.41967521  1
  Na+  Na1  1  0.50000000  0.00000000  0.58032479  1
  Na+  Na2  1  0.50000000  0.00000000  0.08032479  1
  Na+  Na3  1  0.00000000  0.50000000  0.91967521  1
  Na+  Na4  1  0.00000000  0.00000000  0.00000000  1
  Na+  Na5  1  0.50000000  0.50000000  0.50000000  1
  P5+  P6  1  0.00000000  0.00000000  0.50000000  1
  P5+  P7  1  0.50000000  0.50000000  0.00000000  1
  S2-  S8  1  0.30981047  0.34847150  0.16588040  1
  S2-  S9  1  0.34847150  0.69018953  0.83411960  1
  S2-  S10  1  0.65152850  0.30981047  0.83411960  1
  S2-  S11  1  0.80981047  0.15152850  0.33411960  1
  S2-  S12  1  0.19018953  0.84847150  0.33411960  1
  S2-  S13  1  0.69018953  0.65152850  0.16588040  1
  S2-  S14  1  0.15152850  0.19018953  0.66588040  1
  S2-  S15  1  0.84847150  0.80981047  0.66588040  1

File: dftecm/paper_yangzhao_NAS/NaXS_crystal_structure/Na3SbS4.cif
# generated using pymatgen
data_Na3SbS4
_symmetry_space_group_name_H-M   'P 1'
_cell_length_a   7.16699642
_cell_length_b   7.16699642
_cell_length_c   7.16699642
_cell_angle_alpha   90.00000000
_cell_angle_beta   90.00000000
_cell_angle_gamma   90.00000000
_symmetry_Int_Tables_number   1
_chemical_formula_structural   Na3SbS4
_chemical_formula_sum   'Na6 Sb2 S8'
_cell_volume   368.13877446
_cell_formula_units_Z   2
loop_
 _symmetry_equiv_pos_site_id
 _symmetry_equiv_pos_as_xyz
  1  'x, y, z'
loop_
 _atom_type_symbol
 _atom_type_oxidation_number
  Na+  1.0
  Sb5+  5.0
  S2-  -2.0
loop_
 _atom_site_type_symbol
 _atom_site_label
 _atom_site_symmetry_multiplicity
 _atom_site_fract_x
 _atom_site_fract_y
 _atom_site_fract_z
 _atom_site_occupancy
  Na+  Na0  1  0.00000000  0.00000000  0.50000000  1
  Na+  Na1  1  0.00000000  0.50000000  0.00000000  1
  Na+  Na2  1  0.50000000  0.00000000  0.00000000  1
  Na+  Na3  1  0.50000000  0.50000000  0.00000000  1
  Na+  Na4  1  0.50000000  0.00000000  0.50000000  1
  Na+  Na5  1  0.00000000  0.50000000  0.50000000  1
  Sb5+  Sb6  1  0.00000000  0.00000000  0.00000000  1
  Sb5+  Sb7  1  0.50000000  0.50000000  0.50000000  1
  S2-  S8  1  0.31094265  0.31094265  0.31094265  1
  S2-  S9  1  0.18905735  0.18905735  0.81094265  1
  S2-  S10  1  0.81094265  0.18905735  0.18905735  1
  S2-  S11  1  0.18905735  0.81094265  0.18905735  1
  S2-  S12  1  0.81094265  0.81094265  0.81094265  1
  S2-  S13  1  0.68905736  0.68905736  0.31094264  1
  S2-  S14  1  0.31094264  0.68905736  0.68905736  1
  S2-  S15  1  0.68905736  0.31094264  0.68905736  1

File: dftecm/paper_yangzhao_NAS/NaXS_crystal_structure/Na5InS4.cif
# generated using pymatgen
data_Na5InS4
_symmetry_space_group_name_H-M   'P 1'
_cell_length_a   6.76158263
_cell_length_b   8.75246348
_cell_length_c   7.81217621
_cell_angle_alpha   90.00000000
_cell_angle_beta   91.03396873
_cell_angle_gamma   90.00000000
_symmetry_Int_Tables_number   1
_chemical_formula_structural   Na5InS4
_chemical_formula_sum   'Na10 In2 S8'
_cell_volume   462.25325356
_cell_formula_units_Z   2
loop_
 _symmetry_equiv_pos_site_id
 _symmetry_equiv_pos_as_xyz
  1  'x, y, z'
loop_
 _atom_type_symbol
 _atom_type_oxidation_number
  Na+  1.0
  In3+  3.0
  S2-  -2.0
loop_
 _atom_site_type_symbol
 _atom_site_label
 _atom_site_symmetry_multiplicity
 _atom_site_fract_x
 _atom_site_fract_y
 _atom_site_fract_z
 _atom_site_occupancy
  Na+  Na0  1  0.65642310  0.52044064  0.66518117  1
  Na+  Na1  1  0.34357690  0.02044064  0.33481883  1
  Na+  Na2  1  0.34357690  0.47955936  0.33481883  1
  Na+  Na3  1  0.65642310  0.97955936  0.66518117  1
  Na+  Na4  1  0.97471276  0.25000000  0.52859402  1
  Na+  Na5  1  0.02528724  0.75000000  0.47140598  1
  Na+  Na6  1  0.66901491  0.25000000  0.16091715  1
  Na+  Na7  1  0.33098509  0.75000000  0.83908285  1
  Na+  Na8  1  0.00000000  0.00000000  0.00000000  1
  Na+  Na9  1  0.00000000  0.50000000  0.00000000  1
  In3+  In10  1  0.63926407  0.75000000  0.17610751  1
  In3+  In11  1  0.36073593  0.25000000  0.82389249  1
  S2-  S12  1  0.75983242  0.75000000  0.87905140  1
  S2-  S13  1  0.24016758  0.25000000  0.12094860  1
  S2-  S14  1  0.23332648  0.01840335  0.67166090  1
  S2-  S15  1  0.76667352  0.51840335  0.32833910  1
  S2-  S16  1  0.76667352  0.98159665  0.32833910  1
  S2-  S17  1  0.23332648  0.48159665  0.67166090  1
  S2-  S18  1  0.72875646  0.25000000  0.82150746  1
  S2-  S19  1  0.27124354  0.75000000  0.17849254  1
